Repository: AdityaSavara/JSONGrapherExamples

# JSONGrapherExamples
 Example files for JSON Grapher

ExampleData includes example JSON Records of data that can be plotted in JSONGrapher, sorted by subdirectories.
The file 0_PlotlyTemplate.json provides a basic example.

ExampleModelRecords includes example JSON records which only have model inputs that can be used to simulate data which will then be plotted by JSONGrapher

ExampleSimulators includes a javascript model that can be called from JSONGrapher to execute a simple simulation. More examples may be added in the future.

File: ExampleDataRecords/2_Differential_Heats_of_Adsorption/LaCoO3.csv
"comments: CH4 Activation over Perovskite Catalysts: True Density and Reactivity of Active Sites. Polo-Garzon, Wu et al. ACS Catal 2022,12,19,11845-11853",
DataType: CO2_Adsorption___Differential_Enthalpy,
Chart_label: CO2 Differential Enthalpy of Adsorption,
x_label: Quantity Adsorbed (μmol/m2),
y_label: Adsorption_Enthalpy (kJ/mol),
series_names: LaCoO3,
custom_variables:,
x_values,LaCoO3
0.19597,119.15641
0.38903,118.15329
0.58078,124.03955
0.77172,123.99529
0.95612,121.9399
1.14049,121.96552
1.31931,126.35409
1.49773,127.24078
1.67169,125.53421
1.84534,120.77768
2.01765,131.76015
2.18593,121.41463
2.35222,118.31951
2.51701,113.49913
2.68238,128.78457
2.8479,118.86848
3.01125,119.12944
3.17321,94.78663
3.33449,113.95363
3.49425,123.15663
3.65692,120.95113
3.81829,110.5422
3.97531,106.02771
4.12654,85.78614
4.25929,45.60226
4.36492,35.824
4.44715,31.55215
4.51487,15.08471
4.5718,16.65387
4.67402,24.32679
4.77581,13.80596
4.85039,14.49591
4.90863,17.17135
4.96106,10.55737
5.00776,23.14898
5.05686,17.43725
5.09508,9.3062
5.13202,9.4831
5.16818,--
5.2227,15.52616
5.27459,22.91594
5.32429,26.10321
5.3679,29.74682
5.41521,29.71024
5.45483,30.01468

File: ExampleDataRecords/2_Differential_Heats_of_Adsorption/LaMnO3.csv
"comments: CH4 Activation over Perovskite Catalysts: True Density and Reactivity of Active Sites. Polo-Garzon, Wu et al. ACS Catal 2022,12,19,11845-11853",
DataType: CO2_Adsorption___Differential_Enthalpy,
Chart_label: CO2 Differential Enthalpy of Adsorption,
x_label: Quantity Adsorbed (μmol/m2),
y_label: Adsorption_Enthalpy (kJ/mol),
series_names: LaMnO3,
custom_variables:,
x_values,LaMnO3
0.27628,106.4872
0.54833,119.32997
0.81876,124.33456
1.09207,114.53629
1.35926,114.99093
1.62369,115.64612
1.88606,111.58032
2.14556,87.68057
2.369,75.88772
2.52906,55.23415
2.63827,34.50484
2.72153,33.07065
2.78888,34.43169
2.84244,29.76105
2.94246,34.77804
3.01062,29.76709
3.06717,22.09044
3.11708,28.89166

File: ExampleDataRecords/2_Differential_Heats_of_Adsorption/SrFeO3.csv
"comments: CH4 Activation over Perovskite Catalysts: True Density and Reactivity of Active Sites. Polo-Garzon, Wu et al. ACS Catal 2022,12,19,11845-11853",
DataType: CO2_Adsorption___Differential_Enthalpy,
Chart_label: CO2 Differential Enthalpy of Adsorption,
x_label: Quantity Adsorbed (μmol/m2),
y_label: Adsorption_Enthalpy (kJ/mol),
series_names: SrFeO3,
custom_variables:,
x_values,SrFeO3
2.16789,150.71123
4.30823,153.79443
6.3777,143.09666
7.99794,102.71411
9.08953,66.13979

File: ExampleDataRecords/2_Differential_Heats_of_Adsorption/SrZrO3.csv
"comments: CH4 Activation over Perovskite Catalysts: True Density and Reactivity of Active Sites. Polo-Garzon, Wu et al. ACS Catal 2022,12,19,11845-11853",
DataType: CO2_Adsorption___Differential_Enthalpy,
Chart_label: CO2 Differential Enthalpy of Adsorption,
x_label: Quantity Adsorbed (μmol/m2),
y_label: Adsorption_Enthalpy (kJ/mol),
series_names: SrZrO3,
custom_variables:,
x_values,SrZrO3
0.38403,145.48251
0.76279,140.6189
1.14176,154.88342
1.51808,156.5486
1.89139,139.7617
2.26171,119.75345
2.62428,122.91636
2.98077,137.20534
3.32946,158.35839
3.66135,129.69335
3.98227,132.09242
4.28763,116.0414
4.54864,56.63727
4.72197,--
4.85189,--
5.09055,27.32556
5.26284,15.14137
5.38574,28.3031
5.49514,27.81922
5.67312,17.10004
5.83323,13.57737
